Repository: jarvisxyz/buildingscience-archive

# Building Science Archive

A static archive and searchable browser for [Building Science Corporation](https://buildingscience.com) documents, guides, and digests.

## Directory Structure

```
buildingscience-archive/
├── .github/
│   └── workflows/
│       ├── archive.yml      # Monthly cron – re-scrape & commit
│       └── deploy.yml       # GitHub Pages deploy on push to main
├── archive/                 # Crawled HTML pages & assets (git-ignored)
├── scripts/
│   ├── scrape_buildingscience.py   # Scraper – fetches & saves pages
│   ├── build_browser.py            # Builds index.json from archive
│   ├── index.html                  # Searchable browser UI
│   └── index.json                  # Generated document index
├── .gitignore
└── README.md
```

## How It Works

1. **Scrape** – `scripts/scrape_buildingscience.py` crawls buildingscience.com and saves pages into `archive/`.
2. **Index** – `scripts/build_browser.py` reads the archive and produces `scripts/index.json`.
3. **Browse** – `scripts/index.html` is a self-contained static page (with Fuse.js search) that loads `index.json` and renders the archive.
4. **Automate** – A GitHub Actions workflow (`archive.yml`) runs the scraper monthly and commits any changes.
5. **Publish** – Every push to `main` triggers `deploy.yml`, which deploys the site to GitHub Pages.

## Local Development

```bash

# Run the scraper
python scripts/scrape_buildingscience.py

# Open the browser
open scripts/index.html
```

## GitHub Pages

The live site is deployed automatically:

**[https://jarvisxyz.github.io/buildingscience-archive/](https://jarvisxyz.github.io/buildingscience-archive/)**

> **Note:** The `archive/` directory (raw crawled HTML & assets) is excluded from the repository via `.gitignore` to keep the repo size manageable. The searchable UI works entirely from the generated `index.json`.

File: docs/content/documents/research-reports/rr-0306-unvented-roofs-hot-humid-climates-and-asphalt-roofing-shingles.md
[Building Science Corporation](/users/building-science-corporation)
Effective Date
February 14, 2003
Abstract
When constructing unvented roofs with asphalt shingles in hot humid climates, a vapor barrier must be installed between the asphalt shingles and the roof deck. Asphalt shingles store water from dew (condensation due to night sky cooling) and rain. Asphalt shingles are a reservoir for water and behave similarly to traditional wood shingles and cedar shakes in that regard. With traditional wood shingle and cedar shake roofs, a receptor for this moisture is typically provided. This receptor is an air space that can be accomplished in a variety of ways.
Text
When constructing unvented roofs with asphalt shingles in hot humid climates, a vapor barrier must be installed between the asphalt shingles and the roof deck. Asphalt shingles store water from dew (condensation due to night sky cooling) and rain. Asphalt shingles are a reservoir for water and behave similarly to traditional wood shingles and cedar shakes in that regard. With traditional wood shingle and cedar shake roofs, a receptor for this moisture is typically provided. This receptor is an air space that can be accomplished in a variety of ways (see, for example, [Cedar Breather®](http://www.obdyke.com/html/%20products/cedar.html\))).
When a moisture reservoir is heated by the sun, water is driven inwards1. The driving forces for this phenomenon are extremely large, as indicated by the psychrometric chart (in fact, the vapor pressures are off the pyschrometric chart and steam tables must be consulted). In typical roof assemblies, this moisture is driven inwards through vapor permeable roofing papers/felts into plywood and OSB roof decks, and subsequently through the other side of the roof deck into the attic space. This phenomenon can typically be ignored in climates other than hot humid climates because the combination of extensive dew formation and solar heating at high outside ambient temperatures is not common. In vented roofs, this is often manifested in the buckling of shingles early in the morning as the moisture migrates in to the roof deck sheathing and the joints close. This is followed by relaxation and opening up of the roof sheathing later in the day—the buckling disappears. With unvented roof assemblies, this inwardly driven moisture must be addressed. The preferred method is to prevent the moisture from entering the roof deck material via the installation of a vapor barrier.
Asphalt shingles are quite impermeable to the passage of liquid water directly through them. However the geometry of their installation allows wicking at overlaps. (See **Figures 1a** , **1b**, and **1c**). This inwardly driven capillary water is the source for the wetting of the roofing underlayment and roof sheathing. The material properties of shingles change under elevated temperatures and moist conditions due to their hygroscopic nature. The large vapor pressures resulting from incident solar radiation and the changed material properties are sufficient to drive moisture inward through the shingles.
![](https://www.buildingscience.com/sites/default/files/rr-0306_figure_01a_b_c.jpg?itok=GQjeIaOO)
Roofing felts or underlayments vary greatly in their permeability to water vapor; the typical underlayment used under asphalt shingles in residential construction is quite permeable. In ASHRAE Fundamentals (2001), 15-lb asphalt felt has a wet-cup permeance of 5.6 and 15-lb tar felt is 18.2 perms. Some fiberglass reinforced underlayments have permeances as high as 28 (type of test not specified).
Building Science Consortium partner Advanced Energy Corporation (AEC) reproduced the phenomenon of solar driven moisture in the laboratory. AEC constructed a mockup of a roof assembly with the insulation installed directly under the roof sheathing. An array of lights provided the solar heating. Wetting of the shingles followed by heating increased moisture in the insulated cavity. Turning off the heat lamps led to rapid cooling (the testing facility is air- conditioned) and condensation. AEC’s roof mockup is shown in **Figure 2a – 2d**.
![](https://www.buildingscience.com/sites/default/files/rr-0306_figure_02a.jpg?itok=YNVVeb1J) ![](https://www.buildingscience.com/sites/default/files/rr-0306_figure_02b.jpg?itok=tRgRNGFe)
**Figure 2a** (*above left*): Roof with shingles; **Figure 2b** (*above right*): Roof with solar array
![](https://www.buildingscience.com/sites/default/files/rr-0306_figure_02c.jpg?itok=pQTNit_o) ![](https://www.buildingscience.com/sites/default/files/rr-0306_figure_02d.jpg?itok=Sb8L4TZq)
**Figure 2c** (above left): Roof wetting; **Figure 2d** (above right): Roof insulation
**Figures 3a-3c** illustrate the phenomenon of intermittent bucking of shingles due to solar driven moisture. This phenomenon occurs regardless of whether the roof is vented or unvented in the absence of a vapor barrier between the asphalt shingles and the roof deck. As the OSB or plywood roof sheathing absorbs moisture, the sheathing expands and decreases the space between adjacent sheets. This causes the roofing paper and shingles to buckle. Continued solar heating gradually drives moisture out of the sheathing and the buckling disappears. Since dew can provide enough moisture to create shingle buckling, the process is repeated daily at certain times of the year.
![](https://www.buildingscience.com/sites/default/files/rr-0306_figure_03a_b_c.jpg?itok=LDLP-ROO)
An impermable roofing underlayment will control the transmission of moisture through the roof assembly eliminating both the shingle buckling and the moisture drive into the roof deck. Many products can be used as this vapor barrier. Self-adherent waterproof roofing membranes have proven effective under a wide variety of roofing materials. BSC has identified a low permeability roofing “paper” that decreases the migration of moisture through the unvented roof assembly (see <http://www.flexia.ca>). This product is cost competitive with standard roofing underlayment but has a permeance of only 0.56 perms (dry cup method). Since this product is hydrophobic, its permeance will not increase when exposed to high moisture loads.
**Final Note**
There are additional important considerations and construction details when using unvented attics in hot-humid climates. For more information, see "[RR-0411: Vent on Venting](/documents/reports/rr-0411-vent-on-venting/view)".
#### Footnote
  1. The phenomenon described here for a roofing assembly is similar to the physics of what can happen in certain brick veneer wall assemblies—see [RR-0104: Solar Driven Moisture in Brick Veneer](/documents/reports/rr-0104-solar-driven-moisture-in-brick-veneer/view).
